Repository: GermanOmar/TensileTest_PAFC

# Effect of Tensile Testing Parameters on the Mechanical Performance of Poulsenia Armata Fiber Cloth: Experimental Analysis and Machine Learning Modeling
This study investigates the influence of tensile testing parameters on the mechanical response of Poulsenia armata fiber cloth (PAFC), a novel lignocellulosic material sourced from the Ecuadorian Amazon. A Taguchi L9 design of experiments was employed to systematically evaluate the effects of gauge length (25–75 mm) and crosshead speed (2.5–10 mm/min) on ultimate tensile strength (UTS), tensile modulus, and elongation at fracture. Microstructural analysis demonstrates a hierarchical fibrillar architecture with inherent defects, which govern damage initiation and promote progressive failure mechanisms such as microfibril debonding, pull-out, and fibrillation. The tensile behavior of PAFC is governed by a coupled interaction between defect-controlled size effects and strain-rate-dependent viscoelasticity. Increasing gauge length reduced UTS by up to 28% and elongation at fracture by up to 55%, while increasing crosshead speed enhanced tensile strength and modulus by up to 43% and 23%, respectively, due to the suppression of microfibril relaxation and improved load transfer efficiency. Statistical analysis confirmed that both parameters were significant (p < 0.05), with gauge length exerting the dominant influence. A suite of machine learning regressors, including Random Forest, Gaussian Process, K-Nearest Neighbors, and Multi-Layer Perceptron, was developed to predict tensile strength. After hyperparameter optimization, Random Forest and Gaussian Process Regression achieved the best predictive performance, reaching test-set R² values of 0.863 and maintaining robust behavior during cross-validation. The integration of experimental design, microstructural characterization, and machine learning establishes a robust framework for understanding, predicting, and optimizing the mechanical performance of natural fiber systems, highlighting the critical importance of testing parameter standardization for reliable material characterization.

# Models
The following models are implemented and included in this repository:

K-Nearest Neighbors (KNN): hyperparameters for KNN: {'n_neighbors=7'}

RandomForestRegressor (RFR): hyperparameters for RandomForestRegressor: {'max_depth': 30, 'min_samples_leaf': 2, 'min_samples_split': 2, 'n_estimators': 2000}

Gaussian process regressor (GPR): hyperparameters for KNN: {kernel=kernel, n_restarts_optimizer=20, alpha=0.001, normalize_y=True}, kernel = C(1.0, (1e-2, 1e2)) * RBF(10, (1e-2, 1e2))

Multi-layer perceptron (MLP): hyperparameters for KNN: {activation='relu', alpha=0.0001, batch_size='auto', beta_1=0.9,
             beta_2=0.999, early_stopping=False, epsilon=1e-08,
             hidden_layer_sizes=4, learning_rate='adaptive',
             learning_rate_init=0.001, max_fun=15000, max_iter=1000,
             momentum=0.9, n_iter_no_change=10, nesterovs_momentum=True,
             power_t=0.5, random_state=4321, shuffle=True, solver='lbfgs',
             tol=0.0001, validation_fraction=0.1, }

# Usage: 
All files can be opened and edited using Jupyter or similar editing software. The code can then be run directly. Note that you will need to manually install any packages not already installed during the import step.

File: UTS.txt
GL	CHS	UTS
25	2.5	19.91
25	2.5	19.33
25	2.5	24.83
25	2.5	22.43
25	2.5	23.12
25	2.5	23.74
25	2.5	19.14
25	2.5	21.19
25	2.5	22.87
25	2.5	21.75
50	2.5	17.48
50	2.5	18.6
50	2.5	18.3
50	2.5	16.23
50	2.5	16.85
50	2.5	15.74
50	2.5	17.94
50	2.5	16.81
50	2.5	18.17
50	2.5	17.83
75	2.5	14.96
75	2.5	14.52
75	2.5	16.16
75	2.5	15.37
75	2.5	13.17
75	2.5	15.48
75	2.5	17.84
75	2.5	18.63
75	2.5	14.96
75	2.5	15.21
25	5	25.06
25	5	24.11
25	5	29.55
25	5	26.85
25	5	27.31
25	5	31.26
25	5	26.7
25	5	24.19
25	5	24.29
25	5	28.76
50	5	20.2
50	5	20.83
50	5	23.94
50	5	26.02
50	5	22.18
50	5	21.7
50	5	24.63
50	5	21.87
50	5	23.41
50	5	24.76
75	5	16.99
75	5	17.88
75	5	15.97
75	5	15.56
75	5	17.3
75	5	16.34
75	5	16.05
75	5	16.63
75	5	17.6
75	5	15.87
25	10	29.29
25	10	33.19
25	10	30.44
25	10	33.98
25	10	33.98
25	10	32.45
25	10	28.98
25	10	32.48
25	10	27.58
25	10	31.09
50	10	24.16
50	10	24.76
50	10	25.85
50	10	25.42
50	10	27.87
50	10	17.89
50	10	21.73
50	10	24.63
50	10	26.34
50	10	24.91
75	10	19.96
75	10	17.11
75	10	20.85
75	10	18.31
75	10	17.41
75	10	22.17
75	10	21.1
75	10	19.6
75	10	16.71
75	10	17.09
